Repository: easyhunjune/etch-process-window-studio

# Etch Process Window Studio

식각 공정에서 식각 속도만 높이면 선택비와 균일도가 무너진다. 그래서 이 프로젝트는 세 응답을 동시에 만족하는 조건 범위, 곧 공정 윈도우를 실험 범위 안에서 판정하는 도구를 목표로 삼았다. 실제 장비 데이터는 공개할 수 없어 공개된 silicon RIE 논문의 32-run 실험계획(DOE)을 직접 전사했고, 그 데이터로 21항 반응표면모형(RSM)을 재구성해 논문 계수와 대조한 뒤, 사용자가 입력한 성능 기준을 동시에 만족하는 영역을 탐색하도록 만들었다.

결과는 다음과 같다. 식각 속도 R² 0.9901, 선택비 R² 0.8876으로 논문 값과 비슷했지만, 잔차표준오차와 계수 18개가 논문과 달라 완전한 재현으로 판정하지 않았다. 데모 기준에서 평균예측만으로 기준을 충족한 격자는 46.4%였으나 95% 예측구간까지 통과한 확정 격자는 0개였다. 평균만 보면 절반 가까이 통과하지만 불확실성을 반영하면 확신할 수 있는 조건이 남지 않는다는 사실을 이 도구로 확인했다.

이 저장소는 논문 재현 검증과 공정 윈도우 탐색 도구를 다루며, 양산 레시피를 추천하거나 논문 결과를 완전히 복원했다고 주장하지 않는다.

## 프로젝트 요약

| 항목 | 내용 |
|---|---|
| 문제 | 식각 속도, 선택비, 비균일도를 동시에 만족하는 공정 영역 판정 |
| 데이터 | Legtenberg et al. (1995) SF₆/O₂/CHF₃ RIE, 32-run 중앙합성설계(CCD) |
| 인자 | SF₆, O₂, CHF₃, pressure, RF power 5개 (coded −2~+2) |
| 모델 | 21항 full-quadratic OLS (절편 1 + 선형 5 + 제곱 5 + 교호 10) |
| 주요 응답 | Si etch rate, Si/SiO₂ selectivity, etch-rate non-uniformity |
| 보조 응답 | anisotropy(전사 불일치), DC bias(감사용) |
| 주요 기능 | 논문 계수 감사, ANOVA, 요인 그룹 민감도, 95% 예측구간, 3단계 공정 윈도우 판정, Streamlit UI |
| 검증 | 단위 테스트와 UI 테스트 함수 44개, parametrize 전개 후 `47 passed` |
| 적용 범위 | 논문 장비와 DOE 범위 안의 탐색적 분석. 양산 조건 추천 아님 |
| 저장소 운영 | 공개 저장소로 운영. 원문 PDF는 저작권상 제외 |

## 1. 문제 정의

식각 공정에서 "식각 속도가 가장 높은 조건"은 실제로 쓸 수 있는 조건이 아니다. 실리콘이 빠르게 깎여도 SiO₂ 마스크가 함께 깎이면 선택비(selectivity)가 떨어져 패턴이 무너지고, 웨이퍼 안에서 식각 깊이가 고르지 않으면 비균일도(non-uniformity) 때문에 일부 다이만 쓸 수 있다. 그래서 이 프로젝트는 단일 최댓값 탐색이 아니라 세 조건을 동시에 만족하는 영역(process window)을 찾는 문제로 정의했다.

실제 장비 데이터는 공개하기 어렵기 때문에 공개 논문의 DOE를 사용했다. 다만 서로 다른 논문의 실험값을 합치면 장비, chamber, 계측 방식 차이가 섞여 근거가 약해지므로, 완전한 데이터를 가진 한 편만 사용하고 부족한 표를 결합하지 않았다.

## 2. 데이터 선정과 감사

### 후보 3편 검토

가이드라인의 "3편 이상 탐색하지 않는다" 규칙에 따라 세 편을 검토하고 한 편만 채택했다.

| 논문 | 판정 | 사유 |
|---|---|---|
| Legtenberg et al. (1995) | 채택 | 5인자의 실제 수준과 coded 수준, 32-run 실측 응답, 21개 회귀계수와 R²가 모두 공개 |
| Muttalib et al. (2017) | 탈락 | ANOVA와 회귀계수 없음. Table 2의 pressure 열이 gas ratio와 결합되어 L9 직교성 없음. Table 4 평균이 인쇄값으로 재현되지 않음 |
| Tipton et al. (1993) | 탈락 | 20-run 회귀계수는 있으나 run별 실측 응답표가 본문에 없어 독립 재현 불가 |

부족한 논문을 예비로 채우면 재현보다 추정이 많아지므로 채택 기준을 낮추지 않았다.

### 인자 수준

| 인자 | −2 | −1 | 0 | +1 | +2 |
|---|---:|---:|---:|---:|---:|
| SF₆ (sccm) | 10 | 20 | 30 | 40 | 50 |
| O₂ (sccm) | 2 | 6 | 10 | 14 | 18 |
| CHF₃ (sccm) | 2 | 7 | 12 | 17 | 22 |
| Pressure (mTorr) | 20 | 60 | 100 | 140 | 180 |
| RF power (W) | 20 | 60 | 100 | 140 | 180 |

32개 run 중 중심점 6회 반복이 포함되어 순수오차(pure error)를 추정할 수 있다.

### 전사 원칙

원문 PDF의 SHA-256, DOI, 다운로드 URL을 [`data/source_manifest.json`](data/source_manifest.json)에 기록했고, `scripts/validate_acquisition.py`가 32행 설계, coded-to-actual 매핑, 중심점 6회를 자동으로 검증한다.

전사하면서 지킨 원칙은 세 가지다. synthetic response는 만들지 않았다. 그래프는 매끄러워지지만 논문과 대조할 근거가 사라지기 때문이다. 논문 계수와 다른 값도 임의로 고치지 않았다. 원저자의 정정 공지가 없으므로 차이를 감사 산출물로 보존했다. 논문의 별표(outward-sloped profile)는 `anisotropy_outward_slope` 열로 따로 보존했다.

## 3. 모델과 공정 윈도우 설계

### 21항 RSM

논문과 같은 coded factor 순서(SF₆, O₂, CHF₃, pressure, RF power)로 full-quadratic OLS를 구현했다.

| 구성 | 개수 |
|---|---:|
| 절편 | 1 |
| 선형항 | 5 |
| 제곱항 | 5 |
| 교호작용항 | 10 |
| 합계 | 21 |

설계행렬은 32×21이고 rank 21, 잔차 자유도 11이다. 중심점 6회 반복이 있으므로 잔차 제곱합을 순수오차(df 5)와 적합결여(lack-of-fit, df 6)로 분리했다.

### 공정 윈도우 3단계 판정

각 격자점에서 세 응답의 평균예측과 95% 점별(pointwise) 예측구간을 산출한 뒤 다음 순서로 판정한다.

1. 설계 지지영역 검사. 인자별 범위만 보지 않고 CCD 점들의 볼록껍질(convex hull) 안에 있는지, 관측 레버리지 한계 안에 있는지 함께 확인한다. 각 인자가 개별 범위 안에 있어도 다차원 조합이 설계에서 지지되지 않으면 판정에서 제외한다.
2. 확정(confirmed). 예측구간 전체가 세 기준을 통과하고 설계 지지영역 안에 있는 점.
3. 불확실(uncertain). 평균만 통과하거나 구간이 기준 경계와 겹치는 점.
4. 탈락(rejected). 평균예측부터 기준을 만족하지 못하는 점.

두 종류의 제한은 서로 다르게 동작한다. 인자별 DOE 범위를 벗어난 입력은 좌표 변환 단계에서 `ValueError`로 거부되어 예측이 아예 계산되지 않는다([`design.py:actual_to_coded`](src/etch_window/design.py)). 반면 볼록껍질과 레버리지 검사는 격자 전체를 계산한 뒤 사후 마스킹으로 적용한다([`window.py`](src/etch_window/window.py)). 사용자에게 제시되는 지표와 그림은 모두 마스킹 이후 값이다.

수치 코어는 [`src/etch_window/`](src/etch_window)에 있고 UI와 분리했다.

## 4. 핵심 결과

### 모델 적합

| 응답 | R² | adjusted R² | 잔차표준오차 | 논문 R² | 판정 |
|---|---:|---:|---:|---:|---|
| Si etch rate | 0.9901 | 0.9720 | 0.0260 | 0.99 | 주 모델 |
| Si/SiO₂ selectivity | 0.8876 | 0.6832 | 2.7908 | 0.90 | 주 모델 |
| Non-uniformity | 0.6958 | 0.1428 | 1.6445 | — | 탐색 모델 |
| Anisotropy | 0.8371 | 0.5410 | 0.0995 | 0.95 | 보조(전사 불일치) |
| DC bias | 0.9931 | 0.9805 | 20.6847 | 0.99 | 감사용 |

비균일도는 32개 표본에 21개 항을 사용해 adjusted R²가 0.1428까지 떨어지고, 전체 모델 F 검정도 p = 0.356으로 유의하지 않다. 그래서 이 응답은 예측 모델이 아니라 탐색 모델로만 취급했다.

### 요인 그룹 민감도

| 응답 | 최대 기여 인자 | 정규화 부분 제곱합 | 해당 인자 p-value |
|---|---|---:|---:|
| Si etch rate | RF power | 71.1% | 8.1×10⁻¹⁰ |
| Si/SiO₂ selectivity | Pressure | 39.4% | 0.0021 |
| Non-uniformity | CHF₃ | 36.9% | 0.111 |

이 값은 각 요인에 속한 선형항, 제곱항, 교호작용항을 full model에서 함께 제거했을 때 늘어나는 부분 제곱합을 정규화한 것이다. 교호작용항이 두 요인 그룹에 동시에 포함되므로 고전적인 가산형 ANOVA 기여율과 같지 않고, 합도 100%가 되지 않는다. 특히 비균일도의 CHF₃는 기여율 순위만 1위일 뿐 p-value가 0.111이고 모델 전체도 유의하지 않으므로, 지배 인자로 판정하지 않았다.

File: data/processed/anova_terms.csv
response,term,partial_ss,df,f_value,p_value,normalized_partial_ss_pct
etch_rate,b1,0.06667604166666664,1,98.67896867497419,7.900572726235073e-07,8.829834294049457
etch_rate,b2,0.0025010416666666827,1,3.701482663197591,0.08061410932431728,0.33121017575673556
etch_rate,b3,0.0004593750000000049,1,0.6798641626281319,0.4271514904084609,0.06083452207776803
etch_rate,b4,0.027676041666666675,1,40.959888745729366,5.080622174289012e-05,3.6651075217328843
etch_rate,b5,0.516677415,1,764.6703849748877,1.616009739060209e-11,68.42301738209801
etch_rate,b11,0.00609600742424244,1,9.021947173567167,0.012001172211925997,0.8072875063647577
etch_rate,b22,0.0083936740909091,1,12.422439634697797,0.004760238098753479,1.1115649562927754
etch_rate,b33,0.007199007424242433,1,10.654361152078877,0.007543805785412753,0.9533565737971973
etch_rate,b44,0.02125100742424243,1,31.450989643508333,0.00015838302964163217,2.814247358530339
etch_rate,b55,0.026076994090909095,1,38.59333605763149,6.60022213230941e-05,3.453347423663061
etch_rate,b12,0.0001265624999999956,1,0.1873095141934564,0.673528771990347,0.016760531592853695
etch_rate,b13,0.0009765625000000017,1,1.4452894613693152,0.254526374135605,0.1293250894510363
etch_rate,b14,0.004064062500000016,1,6.0147166224345545,0.032103568369937774,0.5381992922594339
etch_rate,b15,0.019251562500000024,1,28.491858325650117,0.00023822008490541766,2.5494630834019483
etch_rate,b23,0.012939062500000001,1,19.149507247358844,0.001106416481117385,1.7135057051904479
etch_rate,b24,0.0008265625000000096,1,1.2232930001030002,0.2923178127048386,0.10946075571135822
etch_rate,b25,0.005439062500000015,1,8.049684184042546,0.016162728345278137,0.7202890182064926
etch_rate,b34,0.007876562500000017,1,11.657126679620353,0.005781627674584421,1.043084441476279
etch_rate,b35,0.0087890625,1,13.007605152323814,0.004121970170778016,1.1639258050593249
etch_rate,b45,0.011826562500000012,1,17.503033492966942,0.0015270839958030917,1.5661785632878291
selectivity,b1,131.6016666666667,1,16.897043192835337,0.001728022002870598,19.543260595670827
selectivity,b2,3.0816666666667203,1,0.3956716969586641,0.5421753121962283,0.4576371733057583
selectivity,b3,0.48166666666669755,1,0.06184376442458586,0.8081870897117658,0.0715290119444945
selectivity,b4,201.83999999999997,1,25.915319193337595,0.00034908143860795334,29.973873572752613
selectivity,b5,70.7266666666667,1,9.080975733984632,0.01179260539748997,10.503132009952857
selectivity,b11,0.07670454545457517,1,0.009848507625025704,0.9227334519710981,0.01139086577442971
selectivity,b22,0.005454545454583126,1,0.0007003383200063935,0.9793613234613766,0.0008100171217425043
selectivity,b33,0.11878787878789865,1,0.015251812302258671,0.9039402541750394,0.017640372873384543
selectivity,b44,32.27003787878793,1,4.143323087643105,0.0666160702687526,4.7922019201680905
selectivity,b55,5.643787878787904,1,0.7246361689371694,0.4127752119611168,0.8381202157660639
selectivity,b12,12.959999999999965,1,1.664003848323694,0.2235229219645441,1.924600681246893
selectivity,b13,5.7600000000000335,1,0.739557265921648,0.40815478925761284,0.855378080554182
selectivity,b14,6.760000000000005,1,0.8679526245885965,0.3715193204926729,1.0038812195392777
selectivity,b15,19.802500000000038,1,2.5425490900023227,0.1391225066697444,2.9407334097524513
selectivity,b23,0.4225000000000563,1,0.05424703903679446,0.8201084162254,0.06274257622121318
selectivity,b24,28.622500000000073,1,3.674996153444844,0.08156298784153848,4.2505310956010405
selectivity,b25,46.239999999999995,1,5.937001384759862,0.03302137132395653,6.86678514667103
selectivity,b34,26.522500000000036,1,3.4053659002442402,0.09205212649775127,3.9386745037323245
selectivity,b35,21.160000000000025,1,2.7168457893927083,0.12753195051037092,3.1423264209247237
selectivity,b45,59.290000000000006,1,7.6125608153635875,0.018586192454694547,8.80475111042659
nonuniformity,b1,0.40041666666665776,1,0.14805623745836102,0.7077353034073477,0.576176143876692
nonuniformity,b2,6.933749999999996,1,2.5637917248123197,0.13764054618794144,9.977260364466431
nonuniformity,b3,11.070416666666667,1,4.093346694101229,0.06804103555983675,15.929681546992894
nonuniformity,b4,0.84375,1,0.31198114552881134,0.5876564878151145,1.2141068588452937
nonuniformity,b5,10.533749999999998,1,3.894911279068582,0.0740809114224103,15.15744962887302
nonuniformity,b11,4.301856060606063,1,1.5906346449634836,0.23332688056987216,6.190119050603872
nonuniformity,b22,0.012272727272719663,1,0.0045379075713253515,0.9475007793220481,0.01765973612864787
nonuniformity,b33,1.120606060606054,1,0.41435017774744337,0.532960587574659,1.6124865235501216
nonuniformity,b44,0.9818560606060558,1,0.3630466115938173,0.5590354970927431,1.4128333956511203
nonuniformity,b55,2.1456060606060596,1,0.7933494952787422,0.3921544155958072,3.0874015224436717
nonuniformity,b12,0.030625000000007674,1,0.011323760096974509,0.917170434394197,0.04406758228402541
nonuniformity,b13,10.400624999999998,1,3.845687587218481,0.07567976253553657,14.96589054669965
nonuniformity,b14,0.000625000000006537,1,0.00023109714483857366,0.988143343486309,0.0008993384139688832
nonuniformity,b15,0.22562500000000085,1,0.08342606928585283,0.7780776330917494,0.32466116743937234
nonuniformity,b23,0.39062499999999645,1,0.14443571552259654,0.7111462590020863,0.5620865087246679
nonuniformity,b24,4.950624999999995,1,1.8305204842471945,0.20321924492034987,7.12365957697301
nonuniformity,b25,0.39062500000000355,1,0.14443571552259918,0.7111462590020838,0.5620865087246781
nonuniformity,b34,1.3806249999999984,1,0.5104935929430693,0.48981029577782886,1.986638556436482
nonuniformity,b35,12.780624999999993,1,4.725705514754563,0.052422496198064564,18.390571227057332
nonuniformity,b45,0.6006249999999937,1,0.22208435618754416,0.6466644708936529,0.8642642158150483
anisotropy,b1,0.05170816666666678,1,5.221429652847764,0.04315191923770543,8.533622653517387
anisotropy,b2,0.15041666666666653,1,15.188897503924565,0.002488141680353505,24.823913839527023
anisotropy,b3,2.4000000000024002e-05,1,0.002423491679298977,0.9616193218692382,0.003960823925645949
anisotropy,b4,0.00539999999999996,1,0.5452856278417205,0.4757107139265363,0.8911853832694409
anisotropy,b5,0.026135999999999993,1,2.639182438753946,0.13253960683159818,4.313337255024123
anisotropy,b11,0.0737673068181818,1,7.448935594915813,0.01960377408348903,12.174138073984496
anisotropy,b22,0.0017721818181818394,1,0.17895282877351354,0.6804266277389649,0.2924708394184312
anisotropy,b33,0.019108015151515167,1,1.9295048219820616,0.19229166156211572,3.1534784826521207
anisotropy,b44,0.0726681818181818,1,7.337947249415528,0.020332100354782234,11.992744715764857
anisotropy,b55,0.07786801515151509,1,7.863020283459782,0.017148304701729938,12.850895727265577
anisotropy,b12,0.013224999999999959,1,1.3354448941123676,0.2723230400564884,2.1825790173589636
anisotropy,b13,0.00022499999999987808,1,0.022720234493392878,0.8829154425221293,0.03713272430287352
anisotropy,b14,0.00960399999999978,1,0.9698005869984818,0.3458953482880864,1.5849897075776993
anisotropy,b15,0.029928999999999956,1,3.0221951029027685,0.11000486619305545,4.939312469605787
anisotropy,b23,0.024963999999999875,1,2.5208352617482856,0.14065829743392816,4.119917019988588
anisotropy,b24,0.004224999999999993,1,0.4266355143761633,0.5270609698992177,0.6972700452432238
anisotropy,b25,0.01959999999999984,1,1.9791848714255025,0.18709614729221896,3.2346728726075975
anisotropy,b34,0.005624999999999894,1,0.568005862335119,0.4668783666975157,0.9283181075723235
anisotropy,b35,0.01209999999999993,1,1.2218437216453386,0.29258942521392517,1.996915395844491
anisotropy,b45,0.007569000000000006,1,0.7643086883581511,0.4006681022302533,1.249144845549343
bias_voltage,b1,102573.375,1,239.73765790795275,8.157536839564863e-09,14.942790847542117
bias_voltage,b2,2709.374999999998,1,6.3324348730297615,0.02865675180958343,0.39469915026740027
bias_voltage,b3,1218.3749999999964,1,2.847623654321612,0.11962560708966599,0.17749170092993502
bias_voltage,b4,251535.37499999997,1,587.8962419194904,6.714522660169944e-11,36.643432073704055
bias_voltage,b5,189215.04166666666,1,442.2392353778196,3.117115240499869e-10,27.564665712071644
bias_voltage,b11,25468.367424242424,1,59.52545440790145,9.20380949449858e-06,3.710207328644587
bias_voltage,b22,24.242424242417655,1,0.05666014216543216,0.8162305954299429,0.003531613102248334
bias_voltage,b33,113.36742424241947,1,0.26496584294837633,0.6169136829820057,0.01651525758393979
bias_voltage,b44,42840.03409090908,1,100.12704990599553,7.346238901319993e-07,6.240895059970763
bias_voltage,b55,18651.36742424242,1,43.59255160579988,3.85092370470688e-05,2.7171133097757076
bias_voltage,b12,564.0624999999945,1,1.3183442844081448,0.27524642670802274,0.08217208376385825
bias_voltage,b13,315.0624999999927,1,0.7363737991912874,0.4091336818543474,0.04589800268737993
bias_voltage,b14,8418.062499999993,1,19.674955492814426,0.0010022088776924787,1.2263352675978285
bias_voltage,b15,3052.5624999999955,1,7.134543290280192,0.02175291964109263,0.44469437596793726
bias_voltage,b23,4590.062499999989,1,10.72803574417942,0.007394345941667595,0.6686759006871532
bias_voltage,b24,39.06249999999454,1,0.0912980806376713,0.7681697292653326,0.005690587518271993
bias_voltage,b25,370.56249999999454,1,0.8660901121613132,0.37201413606841904,0.053983189433342176
bias_voltage,b34,689.0624999999927,1,1.6104981424487295,0.23061672709730677,0.1003819638223309
bias_voltage,b35,105.0625,1,0.245555317683115,0.6299728784273733,0.015305404189146488
bias_voltage,b45,33948.06250000001,1,79.34445945902435,2.3187243510694777e-06,4.9455211707403395

File: data/processed/paper_coefficient_comparison.csv
response,paper_symbol,fitted_coefficient,paper_coefficient,delta,absolute_delta,rounding_tolerance,within_rounding_tolerance,note
etch_rate,b0,0.4344159090909091,0.434,0.00041590909090910566,0.00041590909090910566,0.0015,True,
etch_rate,b1,0.05270833333333325,0.052,0.0007083333333332553,0.0007083333333332553,0.0015,True,
etch_rate,b2,0.010208333333333248,0.01,0.00020833333333324794,0.00020833333333324794,0.0015,True,
etch_rate,b3,-0.00437499999999995,0.004,-0.00837499999999995,0.00837499999999995,0.0015,False,전사 적합과 논문 부호 불일치
etch_rate,b4,-0.03395833333333328,-0.043,0.009041666666666719,0.009041666666666719,0.0015,False,
etch_rate,b5,0.14672499999999977,0.147,-0.0002750000000002195,0.0002750000000002195,0.0015,True,
etch_rate,b11,-0.014415909090909076,-0.014,-0.00041590909090907617,0.00041590909090907617,0.0015,True,
etch_rate,b22,-0.01691590909090916,-0.017,8.409090909084274e-05,8.409090909084274e-05,0.0015,True,
etch_rate,b33,-0.015665909090909053,-0.016,0.00033409090909094705,0.00033409090909094705,0.0015,True,
etch_rate,b44,-0.026915909090909053,-0.027,8.409090909094682e-05,8.409090909094682e-05,0.0015,True,
etch_rate,b55,-0.029815909090909115,-0.03,0.00018409090909088377,0.00018409090909088377,0.0015,True,
etch_rate,b12,0.0028125000000000008,0.003,-0.0001874999999999993,0.0001874999999999993,0.0015,True,
etch_rate,b13,-0.0078124999999999644,-0.008,0.00018750000000003573,0.00018750000000003573,0.0015,True,
etch_rate,b14,-0.015937499999999983,-0.016,6.25000000000174e-05,6.25000000000174e-05,0.0015,True,
etch_rate,b15,0.03468749999999997,0.035,-0.00031250000000003497,0.00031250000000003497,0.0015,True,
etch_rate,b23,0.028437500000000025,0.028,0.0004375000000000247,0.0004375000000000247,0.0015,True,
etch_rate,b24,-0.007187499999999975,-0.007,-0.000187499999999975,0.000187499999999975,0.0015,True,
etch_rate,b25,0.01843749999999995,0.018,0.0004374999999999518,0.0004374999999999518,0.0015,True,
etch_rate,b34,0.02218750000000005,0.022,0.0001875000000000522,0.0001875000000000522,0.0015,True,
etch_rate,b35,-0.023437499999999983,-0.023,-0.00043749999999998304,0.00043749999999998304,0.0015,True,
etch_rate,b45,0.027187499999999906,0.027,0.0001874999999999065,0.0001874999999999065,0.0015,True,
selectivity,b0,9.338636363636367,9.34,-0.001363636363633347,0.001363636363633347,0.015,True,
selectivity,b1,2.341666666666668,2.34,0.0016666666666682595,0.0016666666666682595,0.015,True,
selectivity,b2,-0.3583333333333346,-0.36,0.0016666666666653729,0.0016666666666653729,0.015,True,
selectivity,b3,0.14166666666666547,-0.14,0.2816666666666655,0.2816666666666655,0.015,False,전사 적합과 논문 부호 불일치
selectivity,b4,2.9000000000000004,2.9,4.440892098500626e-16,4.440892098500626e-16,0.015,True,
selectivity,b5,-1.7166666666666643,-1.72,0.0033333333333356308,0.0033333333333356308,0.015,True,
selectivity,b11,-0.05113636363636633,-0.05,-0.001136363636366329,0.001136363636366329,0.015,True,
selectivity,b22,-0.01363636363636469,-0.01,-0.00363636363636469,0.00363636363636469,0.015,True,
selectivity,b33,-0.0636363636363643,-0.06,-0.003636363636364298,0.003636363636364298,0.015,True,
selectivity,b44,1.048863636363635,1.05,-0.0011363636363650453,0.0011363636363650453,0.015,True,
selectivity,b55,-0.4386363636363636,-0.44,0.0013636363636364002,0.0013636363636364002,0.015,True,
selectivity,b12,-0.8999999999999994,-0.9,6.661338147750939e-16,6.661338147750939e-16,0.015,True,
selectivity,b13,0.5999999999999998,0.6,-2.220446049250313e-16,2.220446049250313e-16,0.015,True,
selectivity,b14,0.6500000000000004,0.65,3.3306690738754696e-16,3.3306690738754696e-16,0.015,True,
selectivity,b15,-1.1125000000000012,-1.11,-0.002500000000001057,0.002500000000001057,0.015,True,
selectivity,b23,0.16250000000000084,0.16,0.002500000000000835,0.002500000000000835,0.015,True,
selectivity,b24,-1.3375000000000001,-1.34,0.0024999999999999467,0.0024999999999999467,0.015,True,
selectivity,b25,1.6999999999999988,1.7,-1.1102230246251565e-15,1.1102230246251565e-15,0.015,True,
selectivity,b34,1.2874999999999994,1.29,-0.002500000000000613,0.002500000000000613,0.015,True,
selectivity,b35,-1.1500000000000006,-1.15,-6.661338147750939e-16,6.661338147750939e-16,0.015,True,
selectivity,b45,-1.9250000000000003,-1.93,0.004999999999999671,0.004999999999999671,0.015,True,
anisotropy,b0,0.9665227272727274,0.969,-0.002477272727272606,0.002477272727272606,0.0015,False,
anisotropy,b1,-0.0464166666666667,-0.066,0.0195833333333333,0.0195833333333333,0.0015,False,
anisotropy,b2,0.0791666666666667,0.079,0.00016666666666670382,0.00016666666666670382,0.0015,True,
anisotropy,b3,0.001000000000000049,0.004,-0.002999999999999951,0.002999999999999951,0.0015,False,
anisotropy,b4,-0.015000000000000046,0.008,-0.023000000000000048,0.023000000000000048,0.0015,False,
anisotropy,b5,-0.03300000000000008,-0.043,0.009999999999999919,0.009999999999999919,0.0015,False,
anisotropy,b11,-0.05014772727272726,-0.04,-0.01014772727272726,0.01014772727272726,0.0015,False,
anisotropy,b22,-0.007772727272727436,-0.013,0.005227272727272563,0.005227272727272563,0.0015,False,
anisotropy,b33,-0.0255227272727273,-0.023,-0.0025227272727273015,0.0025227272727273015,0.0015,False,
anisotropy,b44,-0.049772727272727246,-0.035,-0.014772727272727243,0.014772727272727243,0.0015,False,
anisotropy,b55,-0.05152272727272721,-0.056,0.004477272727272788,0.004477272727272788,0.0015,False,
anisotropy,b12,0.028750000000000046,0.029,-0.0002499999999999551,0.0002499999999999551,0.0015,True,
anisotropy,b13,0.0037499999999999903,0.004,-0.00025000000000000976,0.00025000000000000976,0.0015,True,
anisotropy,b14,-0.024499999999999977,-0.039,0.014500000000000023,0.014500000000000023,0.0015,False,
anisotropy,b15,0.04324999999999999,0.058,-0.014750000000000013,0.014750000000000013,0.0015,False,
anisotropy,b23,0.039500000000000014,0.054,-0.014499999999999985,0.014499999999999985,0.0015,False,
anisotropy,b24,-0.01624999999999999,-0.016,-0.0002499999999999898,0.0002499999999999898,0.0015,True,
anisotropy,b25,0.035,0.035,0.0,0.0,0.0015,True,
anisotropy,b34,-0.01874999999999999,-0.019,0.00025000000000001063,0.00025000000000001063,0.0015,True,
anisotropy,b35,0.02749999999999995,0.028,-0.000500000000000049,0.000500000000000049,0.0015,True,
anisotropy,b45,0.021749999999999967,0.008,0.013749999999999967,0.013749999999999967,0.0015,False,
bias_voltage,b0,86.53409090909095,87.0,-0.46590909090905086,0.46590909090905086,0.75,True,
bias_voltage,b1,-65.37499999999999,-65.0,-0.3749999999999858,0.3749999999999858,0.75,True,
bias_voltage,b2,10.625000000000023,11.0,-0.3749999999999769,0.3749999999999769,0.75,True,
bias_voltage,b3,7.124999999999949,7.0,0.12499999999994937,0.12499999999994937,0.75,True,
bias_voltage,b4,-102.37500000000003,-102.0,-0.3750000000000284,0.3750000000000284,0.75,True,
bias_voltage,b5,88.79166666666669,89.0,-0.20833333333331439,0.20833333333331439,0.75,True,
bias_voltage,b11,29.465909090909122,29.0,0.4659090909091219,0.4659090909091219,0.75,True,
bias_voltage,b22,-0.9090909090908043,-1.0,0.09090909090919574,0.09090909090919574,0.75,True,
bias_voltage,b33,1.9659090909090609,2.0,-0.03409090909093915,0.03409090909093915,0.75,True,
bias_voltage,b44,38.21590909090909,38.0,0.2159090909090935,0.2159090909090935,0.75,True,
bias_voltage,b55,25.215909090909022,25.0,0.21590909090902244,0.21590909090902244,0.75,True,
bias_voltage,b12,-5.93749999999998,-6.0,0.06250000000002043,0.06250000000002043,0.75,True,
bias_voltage,b13,4.437500000000049,4.0,0.43750000000004885,0.43750000000004885,0.75,True,
bias_voltage,b14,22.937500000000043,23.0,-0.06249999999995737,0.06249999999995737,0.75,True,
bias_voltage,b15,-13.812499999999979,-14.0,0.18750000000002132,0.18750000000002132,0.75,True,
bias_voltage,b23,-16.937499999999996,-17.0,0.06250000000000355,0.06250000000000355,0.75,True,
bias_voltage,b24,1.5624999999999891,2.0,-0.4375000000000109,0.4375000000000109,0.75,True,
bias_voltage,b25,4.812499999999983,5.0,-0.18750000000001688,0.18750000000001688,0.75,True,
bias_voltage,b34,-6.562499999999972,7.0,-13.562499999999972,13.562499999999972,0.75,False,전사 적합과 논문 부호 불일치
bias_voltage,b35,-2.562500000000003,-3.0,0.4374999999999969,0.4374999999999969,0.75,True,
bias_voltage,b45,-46.062500000000014,-46.0,-0.06250000000001421,0.06250000000001421,0.75,True,
