Repository: easyhunjune/etch-process-window-studio

# Etch Process Window Studio

식각 공정에서 식각 속도만 높이면 선택비와 균일도가 무너진다. 그래서 이 프로젝트는 세 응답을 동시에 만족하는 조건 범위, 곧 공정 윈도우를 실험 범위 안에서 판정하는 도구를 목표로 삼았다. 실제 장비 데이터는 공개할 수 없어 공개된 silicon RIE 논문의 32-run 실험계획(DOE)을 직접 전사했고, 그 데이터로 21항 반응표면모형(RSM)을 재구성해 논문 계수와 대조한 뒤, 사용자가 입력한 성능 기준을 동시에 만족하는 영역을 탐색하도록 만들었다.

결과는 다음과 같다. 식각 속도 R² 0.9901, 선택비 R² 0.8876으로 논문 값과 비슷했지만, 잔차표준오차와 계수 18개가 논문과 달라 완전한 재현으로 판정하지 않았다. 데모 기준에서 평균예측만으로 기준을 충족한 격자는 46.4%였으나 95% 예측구간까지 통과한 확정 격자는 0개였다. 평균만 보면 절반 가까이 통과하지만 불확실성을 반영하면 확신할 수 있는 조건이 남지 않는다는 사실을 이 도구로 확인했다.

이 저장소는 논문 재현 검증과 공정 윈도우 탐색 도구를 다루며, 양산 레시피를 추천하거나 논문 결과를 완전히 복원했다고 주장하지 않는다.

## 프로젝트 요약

| 항목 | 내용 |
|---|---|
| 문제 | 식각 속도, 선택비, 비균일도를 동시에 만족하는 공정 영역 판정 |
| 데이터 | Legtenberg et al. (1995) SF₆/O₂/CHF₃ RIE, 32-run 중앙합성설계(CCD) |
| 인자 | SF₆, O₂, CHF₃, pressure, RF power 5개 (coded −2~+2) |
| 모델 | 21항 full-quadratic OLS (절편 1 + 선형 5 + 제곱 5 + 교호 10) |
| 주요 응답 | Si etch rate, Si/SiO₂ selectivity, etch-rate non-uniformity |
| 보조 응답 | anisotropy(전사 불일치), DC bias(감사용) |
| 주요 기능 | 논문 계수 감사, ANOVA, 요인 그룹 민감도, 95% 예측구간, 3단계 공정 윈도우 판정, Streamlit UI |
| 검증 | 단위 테스트와 UI 테스트 함수 44개, parametrize 전개 후 `47 passed` |
| 적용 범위 | 논문 장비와 DOE 범위 안의 탐색적 분석. 양산 조건 추천 아님 |
| 저장소 운영 | 공개 저장소로 운영. 원문 PDF는 저작권상 제외 |

## 1. 문제 정의

식각 공정에서 "식각 속도가 가장 높은 조건"은 실제로 쓸 수 있는 조건이 아니다. 실리콘이 빠르게 깎여도 SiO₂ 마스크가 함께 깎이면 선택비(selectivity)가 떨어져 패턴이 무너지고, 웨이퍼 안에서 식각 깊이가 고르지 않으면 비균일도(non-uniformity) 때문에 일부 다이만 쓸 수 있다. 그래서 이 프로젝트는 단일 최댓값 탐색이 아니라 세 조건을 동시에 만족하는 영역(process window)을 찾는 문제로 정의했다.

실제 장비 데이터는 공개하기 어렵기 때문에 공개 논문의 DOE를 사용했다. 다만 서로 다른 논문의 실험값을 합치면 장비, chamber, 계측 방식 차이가 섞여 근거가 약해지므로, 완전한 데이터를 가진 한 편만 사용하고 부족한 표를 결합하지 않았다.

## 2. 데이터 선정과 감사

### 후보 3편 검토

가이드라인의 "3편 이상 탐색하지 않는다" 규칙에 따라 세 편을 검토하고 한 편만 채택했다.

| 논문 | 판정 | 사유 |
|---|---|---|
| Legtenberg et al. (1995) | 채택 | 5인자의 실제 수준과 coded 수준, 32-run 실측 응답, 21개 회귀계수와 R²가 모두 공개 |
| Muttalib et al. (2017) | 탈락 | ANOVA와 회귀계수 없음. Table 2의 pressure 열이 gas ratio와 결합되어 L9 직교성 없음. Table 4 평균이 인쇄값으로 재현되지 않음 |
| Tipton et al. (1993) | 탈락 | 20-run 회귀계수는 있으나 run별 실측 응답표가 본문에 없어 독립 재현 불가 |

부족한 논문을 예비로 채우면 재현보다 추정이 많아지므로 채택 기준을 낮추지 않았다.

### 인자 수준

| 인자 | −2 | −1 | 0 | +1 | +2 |
|---|---:|---:|---:|---:|---:|
| SF₆ (sccm) | 10 | 20 | 30 | 40 | 50 |
| O₂ (sccm) | 2 | 6 | 10 | 14 | 18 |
| CHF₃ (sccm) | 2 | 7 | 12 | 17 | 22 |
| Pressure (mTorr) | 20 | 60 | 100 | 140 | 180 |
| RF power (W) | 20 | 60 | 100 | 140 | 180 |

32개 run 중 중심점 6회 반복이 포함되어 순수오차(pure error)를 추정할 수 있다.

### 전사 원칙

원문 PDF의 SHA-256, DOI, 다운로드 URL을 [`data/source_manifest.json`](data/source_manifest.json)에 기록했고, `scripts/validate_acquisition.py`가 32행 설계, coded-to-actual 매핑, 중심점 6회를 자동으로 검증한다.

전사하면서 지킨 원칙은 세 가지다. synthetic response는 만들지 않았다. 그래프는 매끄러워지지만 논문과 대조할 근거가 사라지기 때문이다. 논문 계수와 다른 값도 임의로 고치지 않았다. 원저자의 정정 공지가 없으므로 차이를 감사 산출물로 보존했다. 논문의 별표(outward-sloped profile)는 `anisotropy_outward_slope` 열로 따로 보존했다.

## 3. 모델과 공정 윈도우 설계

### 21항 RSM

논문과 같은 coded factor 순서(SF₆, O₂, CHF₃, pressure, RF power)로 full-quadratic OLS를 구현했다.

| 구성 | 개수 |
|---|---:|
| 절편 | 1 |
| 선형항 | 5 |
| 제곱항 | 5 |
| 교호작용항 | 10 |
| 합계 | 21 |

설계행렬은 32×21이고 rank 21, 잔차 자유도 11이다. 중심점 6회 반복이 있으므로 잔차 제곱합을 순수오차(df 5)와 적합결여(lack-of-fit, df 6)로 분리했다.

### 공정 윈도우 3단계 판정

각 격자점에서 세 응답의 평균예측과 95% 점별(pointwise) 예측구간을 산출한 뒤 다음 순서로 판정한다.

1. 설계 지지영역 검사. 인자별 범위만 보지 않고 CCD 점들의 볼록껍질(convex hull) 안에 있는지, 관측 레버리지 한계 안에 있는지 함께 확인한다. 각 인자가 개별 범위 안에 있어도 다차원 조합이 설계에서 지지되지 않으면 판정에서 제외한다.
2. 확정(confirmed). 예측구간 전체가 세 기준을 통과하고 설계 지지영역 안에 있는 점.
3. 불확실(uncertain). 평균만 통과하거나 구간이 기준 경계와 겹치는 점.
4. 탈락(rejected). 평균예측부터 기준을 만족하지 못하는 점.

두 종류의 제한은 서로 다르게 동작한다. 인자별 DOE 범위를 벗어난 입력은 좌표 변환 단계에서 `ValueError`로 거부되어 예측이 아예 계산되지 않는다([`design.py:actual_to_coded`](src/etch_window/design.py)). 반면 볼록껍질과 레버리지 검사는 격자 전체를 계산한 뒤 사후 마스킹으로 적용한다([`window.py`](src/etch_window/window.py)). 사용자에게 제시되는 지표와 그림은 모두 마스킹 이후 값이다.

수치 코어는 [`src/etch_window/`](src/etch_window)에 있고 UI와 분리했다.

## 4. 핵심 결과

### 모델 적합

| 응답 | R² | adjusted R² | 잔차표준오차 | 논문 R² | 판정 |
|---|---:|---:|---:|---:|---|
| Si etch rate | 0.9901 | 0.9720 | 0.0260 | 0.99 | 주 모델 |
| Si/SiO₂ selectivity | 0.8876 | 0.6832 | 2.7908 | 0.90 | 주 모델 |
| Non-uniformity | 0.6958 | 0.1428 | 1.6445 | — | 탐색 모델 |
| Anisotropy | 0.8371 | 0.5410 | 0.0995 | 0.95 | 보조(전사 불일치) |
| DC bias | 0.9931 | 0.9805 | 20.6847 | 0.99 | 감사용 |

비균일도는 32개 표본에 21개 항을 사용해 adjusted R²가 0.1428까지 떨어지고, 전체 모델 F 검정도 p = 0.356으로 유의하지 않다. 그래서 이 응답은 예측 모델이 아니라 탐색 모델로만 취급했다.

### 요인 그룹 민감도

| 응답 | 최대 기여 인자 | 정규화 부분 제곱합 | 해당 인자 p-value |
|---|---|---:|---:|
| Si etch rate | RF power | 71.1% | 8.1×10⁻¹⁰ |
| Si/SiO₂ selectivity | Pressure | 39.4% | 0.0021 |
| Non-uniformity | CHF₃ | 36.9% | 0.111 |

이 값은 각 요인에 속한 선형항, 제곱항, 교호작용항을 full model에서 함께 제거했을 때 늘어나는 부분 제곱합을 정규화한 것이다. 교호작용항이 두 요인 그룹에 동시에 포함되므로 고전적인 가산형 ANOVA 기여율과 같지 않고, 합도 100%가 되지 않는다. 특히 비균일도의 CHF₃는 기여율 순위만 1위일 뿐 p-value가 0.111이고 모델 전체도 유의하지 않으므로, 지배 인자로 판정하지 않았다.

File: data/raw/legtenberg_1995_paper_coefficients.csv
term,paper_symbol,factor_1,factor_2,si_etch_rate_um_min,si_sio2_selectivity,anisotropy,bias_voltage_v
intercept,b0,,,0.434,9.34,0.969,87
linear,b1,sf6,,0.052,2.34,-0.066,-65
linear,b2,o2,,0.010,-0.36,0.079,11
linear,b3,chf3,,0.004,-0.14,0.004,7
linear,b4,pressure,, -0.043,2.90,0.008,-102
linear,b5,rf_power,,0.147,-1.72,-0.043,89
quadratic,b11,sf6,sf6,-0.014,-0.05,-0.040,29
quadratic,b22,o2,o2,-0.017,-0.01,-0.013,-1
quadratic,b33,chf3,chf3,-0.016,-0.06,-0.023,2
quadratic,b44,pressure,pressure,-0.027,1.05,-0.035,38
quadratic,b55,rf_power,rf_power,-0.030,-0.44,-0.056,25
interaction,b12,sf6,o2,0.003,-0.90,0.029,-6
interaction,b13,sf6,chf3,-0.008,0.60,0.004,4
interaction,b14,sf6,pressure,-0.016,0.65,-0.039,23
interaction,b15,sf6,rf_power,0.035,-1.11,0.058,-14
interaction,b23,o2,chf3,0.028,0.16,0.054,-17
interaction,b24,o2,pressure,-0.007,-1.34,-0.016,2
interaction,b25,o2,rf_power,0.018,1.70,0.035,5
interaction,b34,chf3,pressure,0.022,1.29,-0.019,7
interaction,b35,chf3,rf_power,-0.023,-1.15,0.028,-3
interaction,b45,pressure,rf_power,0.027,-1.93,0.008,-46
model_standard_deviation,s,,,0.01,0.5,0.01,1.5
model_r_squared,R2,,,0.99,0.90,0.95,0.99
